Repository: 6562da/FRC-CS-ML

# FRC Compressive Strength Prediction
This repository provides a public reproducibility package for predicting the compressive strength of fiber-reinforced concrete (FRC) with machine learning.

The manuscript associated with this repository is currently under review. For this reason, this release focuses on the materials needed by readers to inspect the dataset and reproduce the CatBoost downstream-reference example: the processed FRC dataset, a CatBoost notebook, a lightweight GUI notebook, and basic output CSV files. The complete multi-model benchmarking, statistical testing, interpretability, uncertainty, external-validation, and manuscript-figure pipelines are planned for release after paper acceptance.

---

## Repository Structure

```text
FRC-CS-ML/
├── README.md
├── CatBoost/
│   ├── Catboost frc compressive.ipynb
│   ├── frc_compressive_strength.csv
│   └── outputs/
│       ├── feature_importance.csv
│       ├── metrics.csv
│       └── predictions.csv
├── GUI/
│   ├── Gui compressive.ipynb
│   └── frc_compressive_strength.csv
└── Others/
    └── frc_compressive_strength.csv
```

---

## Dataset

The released dataset is a processed FRC compressive-strength dataset used for the public reproduction example.

- Main data file: `CatBoost/frc_compressive_strength.csv`
- GUI data copy: `GUI/frc_compressive_strength.csv`
- Backup copy: `Others/frc_compressive_strength.csv`
- Number of samples: 521
- Target variable: `CS`, compressive strength in MPa

The input variables include mixture-proportion, fiber-geometry, and engineered ratio descriptors:

| Column | Description |
|---|---|
| `C` | Cement content |
| `SF` | Silica fume content |
| `FA` | Fly ash content |
| `SL` | Slag content |
| `MK` | Metakaolin content |
| `Fine_Agg` | Fine aggregate content |
| `Coarse_Agg` | Coarse aggregate content |
| `W` | Water content |
| `SP` | Superplasticizer or admixture content |
| `L` | Fiber length |
| `D` | Fiber diameter |
| `Fiber_Volume_pct` | Fiber volume fraction |
| `W_C_ratio` | Water-to-cement ratio |
| `Total_Binder` | Total binder content |
| `Total_Fiber` | Total fiber volume descriptor |
| `SF_C_ratio` | Silica-fume-to-cement ratio |
| `W_Binder_ratio` | Water-to-binder ratio |
| `Fiber_Aspect_Ratio` | Fiber length-to-diameter ratio |

The CatBoost public example uses the 14-feature downstream-reference feature set retained for the released notebook:

```text
C, SF, FA, Fine_Agg, Coarse_Agg, W, SP, D,
W_C_ratio, Total_Binder, Total_Fiber, SF_C_ratio,
W_Binder_ratio, Fiber_Aspect_Ratio
```

---

## Model Role

The public notebook releases the CatBoost downstream-reference model used for reproduction and inspection.

The full manuscript reports a broader model-selection protocol:

- `ExtraTrees` achieved the best single-split internal benchmark.
- `StackingRegressor` achieved the highest repeated-holdout mean performance.
- `CatBoost` was retained as the downstream reference model from the statistically unresolved leading group and is used here for the public reproduction example.

This distinction is important: the public code is not claiming that CatBoost is the only leading model in the full study. It is the currently released reference pathway.

---

## Usage

### CatBoost Reproduction

Open and run:

```text
CatBoost/Catboost frc compressive.ipynb
```

The notebook:

1. Reads `CatBoost/frc_compressive_strength.csv`.
2. Selects the 14 public reference features.
3. Splits the dataset into training and test subsets using a fixed random seed.
4. Trains a CatBoost regressor.
5. Writes the output files under `CatBoost/outputs/`.

### GUI Example

Open and run:

```text
GUI/Gui compressive.ipynb
```

The GUI notebook trains the same CatBoost reference pathway from the released CSV file and provides a simple input interface for compressive-strength prediction.

---

## Output Files

| File | Description |
|---|---|
| `CatBoost/outputs/metrics.csv` | Training and test-set metrics for the released CatBoost example |
| `CatBoost/outputs/predictions.csv` | Test-set actual values, predictions, and errors |
| `CatBoost/outputs/feature_importance.csv` | CatBoost feature-importance ranking |

The current public CatBoost example gives the following test-set metrics:

| Metric | Test |
|---|---:|
| R2 | 0.9335 |
| RMSE | 4.4951 |
| MAE | 3.0608 |
| MAPE | 7.2092 |

---

## Currently Available

| Component | Status |
|---|---|
| Processed FRC dataset | Available |
| CatBoost downstream-reference notebook | Available |
| GUI notebook | Available |
| Basic CatBoost output CSV files | Available |

## Planned Release After Paper Acceptance

| Component | Status |
|---|---|
| Complete multi-model benchmarking code | Pending |
| Repeated-holdout statistical validation scripts | Pending |
| SHAP/ALE/LIME interpretability code | Pending |
| External-validation pipeline | Pending |
| Uncertainty-quantification modules | Pending |
| Figure-generation scripts | Pending |

File: FRC-CS-ML/GUI/frc_compressive_strength.csv (part 1 of 2)
C,SF,FA,SL,MK,Fine_Agg,Coarse_Agg,W,SP,L,D,Fiber_Volume_pct,CS,W_C_ratio,Total_Binder,Total_Fiber,SF_C_ratio,W_Binder_ratio,Fiber_Aspect_Ratio
450.0,0.0,0.0,0.0,0.0,751.5,1012.5,162.0,0.0,0.0,0.0,0.0,47.77,0.35999999920000003,450.0,0.0,0.0,0.35999999920000003,0.0
450.0,0.0,0.0,0.0,0.0,751.5,1012.5,162.0,0.0,35.0,0.75,0.3,51.22,0.35999999920000003,450.0,0.3,0.0,0.35999999920000003,46.66660444452741
450.0,0.0,0.0,0.0,0.0,751.5,1012.5,162.0,0.0,35.0,0.75,0.6,54.22,0.35999999920000003,450.0,0.6,0.0,0.35999999920000003,46.66660444452741
450.0,0.0,0.0,0.0,0.0,751.5,1012.5,162.0,0.0,35.0,0.75,0.9000000000000001,57.11,0.35999999920000003,450.0,0.9000000000000001,0.0,0.35999999920000003,46.66660444452741
324.0,0.0,0.0,0.0,0.0,785.0,1093.0,178.0,0.0,0.0,0.0,0.0,36.5,0.5493827143537571,324.0,0.0,0.0,0.5493827143537571,0.0
194.8,32.0,0.0,97.2,0.0,785.0,1093.0,178.0,0.13,0.0,0.0,0.0,42.95,0.9137576955145909,324.0,0.0,0.16427104638464554,0.5493827143537571,0.0
194.8,32.0,0.0,97.2,0.0,785.0,1093.0,178.0,0.79,30.0,0.5,0.5,43.94,0.9137576955145909,324.0,0.5,0.16427104638464554,0.5493827143537571,59.99988000024
194.8,32.0,0.0,97.2,0.0,785.0,1093.0,178.0,1.19,30.0,0.5,1.0,44.75,0.9137576955145909,324.0,1.0,0.16427104638464554,0.5493827143537571,59.99988000024
194.8,32.0,0.0,97.2,0.0,785.0,1093.0,178.0,1.63,30.0,0.5,1.5006369426751591,45.36,0.9137576955145909,324.0,1.5006369426751591,0.16427104638464554,0.5493827143537571,59.99988000024
195.8,32.0,0.0,97.2,0.0,785.0,1093.0,178.0,1.78,30.0,0.5,2.0,45.83,0.9090909044479525,325.0,2.0,0.16343207270974425,0.5476923060071006,59.99988000024
475.0,0.0,0.0,0.0,0.0,788.5,888.25,213.75,0.0,60.0,0.75,0.2547770700636942,41.7,0.4499999990526316,475.0,0.2547770700636942,0.0,0.4499999990526316,79.99989333347555
475.0,0.0,0.0,0.0,0.0,788.5,888.25,213.75,0.0,60.0,0.75,0.5095541401273885,48.7,0.4499999990526316,475.0,0.5095541401273885,0.0,0.4499999990526316,79.99989333347555
475.0,0.0,0.0,0.0,0.0,788.5,888.25,213.75,0.0,60.0,0.75,0.7643312101910829,54.9,0.4499999990526316,475.0,0.7643312101910829,0.0,0.4499999990526316,79.99989333347555
572.0,0.0,0.0,0.0,0.0,795.0799999999999,623.48,200.2,1.43,50.0,1.0499790004199916,0.4968152866242038,48.7,0.3499999993881119,572.0,0.4968152866242038,0.0,0.3499999993881119,47.6199546467552
572.0,0.0,0.0,0.0,0.0,795.0799999999999,623.48,200.2,1.43,50.0,1.0499790004199916,0.9936305732484076,49.0,0.3499999993881119,572.0,0.9936305732484076,0.0,0.3499999993881119,47.6199546467552
572.0,0.0,0.0,0.0,0.0,795.0799999999999,623.48,200.2,1.43,50.0,1.0499790004199916,1.4904458598726114,51.1,0.3499999993881119,572.0,1.4904458598726114,0.0,0.3499999993881119,47.6199546467552
572.0,0.0,0.0,0.0,0.0,795.0799999999999,623.48,200.2,1.43,50.0,1.0499790004199916,1.9872611464968155,51.2,0.3499999993881119,572.0,1.9872611464968155,0.0,0.3499999993881119,47.6199546467552
572.0,0.0,0.0,0.0,0.0,795.0799999999999,623.48,200.2,1.43,35.0,0.5499685732243872,0.4968152866242038,45.9,0.3499999993881119,572.0,0.4968152866242038,0.0,0.3499999993881119,63.639884284507545
572.0,0.0,0.0,0.0,0.0,795.0799999999999,623.48,200.2,1.43,35.0,0.5499685732243872,0.9936305732484076,43.0,0.3499999993881119,572.0,0.9936305732484076,0.0,0.3499999993881119,63.639884284507545
572.0,0.0,0.0,0.0,0.0,795.0799999999999,623.48,200.2,1.43,35.0,0.5499685732243872,1.4904458598726114,34.5,0.3499999993881119,572.0,1.4904458598726114,0.0,0.3499999993881119,63.639884284507545
572.0,0.0,0.0,0.0,0.0,795.0799999999999,623.48,200.2,1.43,35.0,0.5499685732243872,1.9872611464968155,41.4,0.3499999993881119,572.0,1.9872611464968155,0.0,0.3499999993881119,63.639884284507545
572.0,0.0,0.0,0.0,0.0,795.0799999999999,623.48,200.2,1.43,30.0,0.3799873337555414,0.4968152866242038,49.8,0.3499999993881119,572.0,0.4968152866242038,0.0,0.3499999993881119,78.94979223046347
572.0,0.0,0.0,0.0,0.0,795.0799999999999,623.48,200.2,1.43,30.0,0.3799873337555414,0.9936305732484076,43.8,0.3499999993881119,572.0,0.9936305732484076,0.0,0.3499999993881119,78.94979223046347
572.0,0.0,0.0,0.0,0.0,795.0799999999999,623.48,200.2,1.43,30.0,0.3799873337555414,1.4904458598726114,44.4,0.3499999993881119,572.0,1.4904458598726114,0.0,0.3499999993881119,78.94979223046347
572.0,0.0,0.0,0.0,0.0,795.0799999999999,623.48,200.2,1.43,30.0,0.3799873337555414,1.9872611464968155,36.7,0.3499999993881119,572.0,1.9872611464968155,0.0,0.3499999993881119,78.94979223046347
300.0,0.0,0.0,0.0,0.0,471.0,1026.0,162.0,0.0,0.0,0.0,0.0,24.4,0.5399999982,300.0,0.0,0.0,0.5399999982,0.0
300.0,0.0,0.0,0.0,0.0,471.0,1026.0,162.0,0.0,60.0,0.75,0.3821656050955414,22.5,0.5399999982,300.0,0.3821656050955414,0.0,0.5399999982,79.99989333347555
300.0,0.0,0.0,0.0,0.0,471.0,1026.0,162.0,0.0,60.0,0.75,0.7643312101910829,22.6,0.5399999982,300.0,0.7643312101910829,0.0,0.5399999982,79.99989333347555
385.0,0.0,0.0,0.0,0.0,446.6,981.75,169.4,0.0,0.0,0.0,0.0,34.8,0.43999999885714286,385.0,0.0,0.0,0.43999999885714286,0.0
385.0,0.0,0.0,0.0,0.0,446.6,981.75,169.4,0.0,60.0,0.75,0.3821656050955414,30.8,0.43999999885714286,385.0,0.3821656050955414,0.0,0.43999999885714286,79.99989333347555
385.0,0.0,0.0,0.0,0.0,446.6,981.75,169.4,0.0,60.0,0.75,0.7643312101910829,30.2,0.43999999885714286,385.0,0.7643312101910829,0.0,0.43999999885714286,79.99989333347555
320.0,0.0,0.0,0.0,0.0,768.0,1312.0,144.0,3.2,50.0,1.0,0.5,26.0,0.44999999859375,320.0,0.5,0.0,0.44999999859375,49.999950000050006
320.0,0.0,0.0,0.0,0.0,768.0,1312.0,144.0,3.2,50.0,1.0,1.5,29.0,0.44999999859375,320.0,1.5,0.0,0.44999999859375,49.999950000050006
160.0,0.0,160.0,0.0,0.0,769.5999999999999,1315.2,72.0,3.2,50.0,1.0,0.5,13.0,0.4499999971875,320.0,0.5,0.0,0.224999999296875,49.999950000050006
160.0,0.0,160.0,0.0,0.0,769.5999999999999,1315.2,72.0,3.2,50.0,1.0,1.5,15.0,0.4499999971875,320.0,1.5,0.0,0.224999999296875,49.999950000050006
450.0,0.0,0.0,0.0,0.0,900.0,1048.5,157.5,11.25,0.0,0.0,0.0,63.0,0.34999999922222225,450.0,0.0,0.0,0.34999999922222225,0.0
450.0,0.0,0.0,0.0,0.0,900.0,1048.5,157.5,12.5,60.0,0.75,0.249936305732484,67.0,0.34999999922222225,450.0,0.249936305732484,0.0,0.34999999922222225,79.99989333347555
450.0,0.0,0.0,0.0,0.0,900.0,1048.5,157.5,16.0,30.0,0.75,0.249936305732484,64.0,0.34999999922222225,450.0,0.249936305732484,0.0,0.34999999922222225,39.99994666673778
450.0,0.0,0.0,0.0,0.0,900.0,1048.5,157.5,13.75,60.0,0.75,0.7496815286624204,73.0,0.34999999922222225,450.0,0.7496815286624204,0.0,0.34999999922222225,79.99989333347555
450.0,0.0,0.0,0.0,0.0,900.0,1048.5,157.5,19.5,30.0,0.75,0.7496815286624204,72.0,0.34999999922222225,450.0,0.7496815286624204,0.0,0.34999999922222225,39.99994666673778
405.0,0.0,0.0,0.0,44.55,810.0,943.65,141.75,10.0,0.0,0.0,0.0,66.0,0.3499999991358025,449.55,0.0,0.0,0.3153153146139132,0.0
405.0,0.0,0.0,0.0,44.55,810.0,943.65,141.75,11.25,60.0,0.75,0.249936305732484,73.5,0.3499999991358025,449.55,0.249936305732484,0.0,0.3153153146139132,79.99989333347555
405.0,0.0,0.0,0.0,44.55,810.0,943.65,141.75,19.5,30.0,0.75,0.249936305732484,70.0,0.3499999991358025,449.55,0.249936305732484,0.0,0.3153153146139132,39.99994666673778
405.0,0.0,0.0,0.0,44.55,810.0,943.65,141.75,13.0,60.0,0.75,0.7496815286624204,76.0,0.3499999991358025,449.55,0.7496815286624204,0.0,0.3153153146139132,79.99989333347555
405.0,0.0,0.0,0.0,44.55,810.0,943.65,141.75,20.0,30.0,0.75,0.7496815286624204,73.5,0.3499999991358025,449.55,0.7496815286624204,0.0,0.3153153146139132,39.99994666673778
350.0,0.0,0.0,0.0,0.0,938.0,938.0,175.0,4.75,0.0,0.0,0.0,46.0,0.49999999857142857,350.0,0.0,0.0,0.49999999857142857,0.0
350.0,0.0,0.0,0.0,0.0,938.0,938.0,175.0,4.75,60.0,0.75,0.249936305732484,49.0,0.49999999857142857,350.0,0.249936305732484,0.0,0.49999999857142857,79.99989333347555
350.0,0.0,0.0,0.0,0.0,938.0,938.0,175.0,6.0,30.0,0.75,0.249936305732484,48.0,0.49999999857142857,350.0,0.249936305732484,0.0,0.49999999857142857,39.99994666673778
350.0,0.0,0.0,0.0,0.0,938.0,938.0,175.0,7.5,60.0,0.75,0.7496815286624204,59.0,0.49999999857142857,350.0,0.7496815286624204,0.0,0.49999999857142857,79.99989333347555
350.0,0.0,0.0,0.0,0.0,938.0,938.0,175.0,10.25,30.0,0.75,0.7496815286624204,54.0,0.49999999857142857,350.0,0.7496815286624204,0.0,0.49999999857142857,39.99994666673778
315.0,0.0,0.0,0.0,34.65,935.55,935.55,157.5,6.25,0.0,0.0,0.0,49.0,0.49999999841269843,349.65,0.0,0.0,0.4504504491621609,0.0
315.0,0.0,0.0,0.0,34.65,935.55,935.55,157.5,6.75,60.0,0.75,0.249936305732484,53.0,0.49999999841269843,349.65,0.249936305732484,0.0,0.4504504491621609,79.99989333347555
315.0,0.0,0.0,0.0,34.65,935.55,935.55,157.5,12.5,30.0,0.75,0.249936305732484,49.0,0.49999999841269843,349.65,0.249936305732484,0.0,0.4504504491621609,39.99994666673778
315.0,0.0,0.0,0.0,34.65,935.55,935.55,157.5,8.5,60.0,0.75,0.7496815286624204,59.0,0.49999999841269843,349.65,0.7496815286624204,0.0,0.4504504491621609,79.99989333347555
315.0,0.0,0.0,0.0,34.65,935.55,935.55,157.5,11.0,30.0,0.75,0.7496815286624204,54.0,0.49999999841269843,349.65,0.7496815286624204,0.0,0.4504504491621609,39.99994666673778
451.0,0.0,0.0,0.0,0.0,649.4399999999999,1118.48,225.5,0.0,0.0,0.0,0.0,33.0,0.49999999889135255,451.0,0.0,0.0,0.49999999889135255,0.0
451.0,0.0,0.0,0.0,0.0,649.4399999999999,1118.48,225.5,0.0,38.0,0.5,1.4904458598726114,34.42,0.49999999889135255,451.0,1.4904458598726114,0.0,0.49999999889135255,75.999848000304
451.0,0.0,0.0,0.0,0.0,649.4399999999999,1118.48,225.5,0.0,15.0,0.3,1.4904458598726114,36.58,0.49999999889135255,451.0,1.4904458598726114,0.0,0.49999999889135255,49.999833333888894
400.0,0.0,0.0,0.0,0.0,732.0,1384.0,204.0,0.0,0.0,0.0,0.0,25.2,0.509999998725,400.0,0.0,0.0,0.509999998725,0.0
400.0,0.0,0.0,0.0,0.0,732.0,1384.0,204.0,0.0,17.0,0.8,0.2547770700636942,25.4,0.509999998725,400.0,0.2547770700636942,0.0,0.509999998725,21.2499734375332
400.0,0.0,0.0,0.0,0.0,732.0,1384.0,204.0,0.0,17.0,0.8,0.5095541401273885,26.4,0.509999998725,400.0,0.5095541401273885,0.0,0.509999998725,21.2499734375332
400.0,0.0,0.0,0.0,0.0,732.0,1384.0,204.0,0.0,17.0,0.8,0.7643312101910829,25.8,0.509999998725,400.0,0.7643312101910829,0.0,0.509999998725,21.2499734375332
400.0,0.0,0.0,0.0,0.0,732.0,1384.0,204.0,0.0,17.0,0.8,0.2547770700636942,25.3,0.509999998725,400.0,0.2547770700636942,0.0,0.509999998725,21.2499734375332
400.0,0.0,0.0,0.0,0.0,732.0,1384.0,204.0,0.0,17.0,0.8,0.5095541401273885,25.8,0.509999998725,400.0,0.5095541401273885,0.0,0.509999998725,21.2499734375332
400.0,0.0,0.0,0.0,0.0,732.0,1384.0,204.0,0.0,17.0,0.8,0.7643312101910829,26.4,0.509999998725,400.0,0.7643312101910829,0.0,0.509999998725,21.2499734375332
320.0,0.0,0.0,0.0,0.0,944.0,960.0,192.0,5.083,17.0,0.2746153846365088,0.5095541401273885,38.5,0.599999998125,320.0,0.5095541401273885,0.0,0.599999998125,61.90453647731819
320.0,0.0,0.0,0.0,0.0,944.0,960.0,192.0,5.083,17.0,0.2746153846365088,0.9554140127388536,40.2,0.599999998125,320.0,0.9554140127388536,0.0,0.599999998125,61.90453647731819
320.0,0.0,0.0,0.0,0.0,944.0,960.0,192.0,5.083,17.0,0.3116666666406944,0.5095541401273885,36.4,0.599999998125,320.0,0.5095541401273885,0.0,0.599999998125,54.54527953840789
320.0,0.0,0.0,0.0,0.0,944.0,960.0,192.0,5.083,17.0,0.3116666666406944,0.9554140127388536,40.9,0.599999998125,320.0,0.9554140127388536,0.0,0.599999998125,54.54527953840789
370.0,0.0,0.0,0.0,0.0,987.9,987.9,185.0,0.62,60.0,0.75,0.3184713375796179,37.1,0.49999999864864864,370.0,0.3184713375796179,0.0,0.49999999864864864,79.99989333347555
454.0,0.0,0.0,0.0,0.0,712.78,889.84,272.4,0.0,30.0,0.67,0.2547770700636942,33.5,0.599999998678414,454.0,0.2547770700636942,0.0,0.599999998678414,44.77605257305586
454.0,0.0,0.0,0.0,0.0,712.78,889.84,272.4,0.0,30.0,0.67,0.3821656050955414,34.5,0.599999998678414,454.0,0.3821656050955414,0.0,0.599999998678414,44.77605257305586
454.0,0.0,0.0,0.0,0.0,712.78,889.84,272.4,0.0,30.0,0.67,0.5732484076433121,34.0,0.599999998678414,454.0,0.5732484076433121,0.0,0.599999998678414,44.77605257305586
410.0,0.0,0.0,0.0,0.0,916.0,829.0,225.0,5.0,0.0,0.0,0.0,32.06,0.5487804864663891,410.0,0.0,0.0,0.5487804864663891,0.0
410.0,0.0,0.0,0.0,0.0,916.0,829.0,225.0,5.0,30.0,0.5,0.5,32.66,0.5487804864663891,410.0,0.5,0.0,0.5487804864663891,59.99988000024
410.0,0.0,0.0,0.0,0.0,916.0,829.0,225.0,5.0,30.0,0.5,1.0,34.11,0.5487804864663891,410.0,1.0,0.0,0.5487804864663891,59.99988000024
410.0,0.0,0.0,0.0,0.0,916.0,829.0,225.0,5.0,30.0,0.5,1.2500636942675158,36.28,0.5487804864663891,410.0,1.2500636942675158,0.0,0.5487804864663891,59.99988000024
410.0,0.0,0.0,0.0,0.0,916.0,829.0,225.0,5.0,30.0,0.5,1.5,37.46,0.5487804864663891,410.0,1.5,0.0,0.5487804864663891,59.99988000024
410.0,0.0,0.0,0.0,0.0,916.0,829.0,225.0,5.0,30.0,0.5,1.750063694267516,39.27,0.5487804864663891,410.0,1.750063694267516,0.0,0.5487804864663891,59.99988000024
410.0,0.0,0.0,0.0,0.0,916.0,829.0,225.0,5.0,30.0,0.5,2.0,39.85,0.5487804864663891,410.0,2.0,0.0,0.5487804864663891,59.99988000024
410.0,0.0,0.0,0.0,0.0,916.0,829.0,225.0,5.0,60.0,0.8,0.5,33.73,0.5487804864663891,410.0,0.5,0.0,0.5487804864663891,74.99990625011718
410.0,0.0,0.0,0.0,0.0,916.0,829.0,225.0,5.0,60.0,0.8,1.0,34.63,0.5487804864663891,410.0,1.0,0.0,0.5487804864663891,74.99990625011718
410.0,0.0,0.0,0.0,0.0,916.0,829.0,225.0,5.0,60.0,0.8,1.2500636942675158,36.61,0.5487804864663891,410.0,1.2500636942675158,0.0,0.5487804864663891,74.99990625011718
410.0,0.0,0.0,0.0,0.0,916.0,829.0,225.0,5.0,60.0,0.8,1.5,38.31,0.5487804864663891,410.0,1.5,0.0,0.5487804864663891,74.99990625011718
410.0,0.0,0.0,0.0,0.0,916.0,829.0,225.0,5.0,60.0,0.8,1.750063694267516,39.63,0.5487804864663891,410.0,1.750063694267516,0.0,0.5487804864663891,74.99990625011718
410.0,0.0,0.0,0.0,0.0,916.0,829.0,225.0,5.0,60.0,0.8,2.0,41.17,0.5487804864663891,410.0,2.0,0.0,0.5487804864663891,74.99990625011718
410.0,0.0,0.0,0.0,0.0,916.0,829.0,225.0,5.0,50.0,0.6,0.5,33.99,0.5487804864663891,410.0,0.5,0.0,0.5487804864663891,83.33319444467593
410.0,0.0,0.0,0.0,0.0,916.0,829.0,225.0,5.0,50.0,0.6,1.0,35.26,0.5487804864663891,410.0,1.0,0.0,0.5487804864663891,83.33319444467593
410.0,0.0,0.0,0.0,0.0,916.0,829.0,225.0,5.0,50.0,0.6,1.2500636942675158,37.09,0.5487804864663891,410.0,1.2500636942675158,0.0,0.5487804864663891,83.33319444467593
410.0,0.0,0.0,0.0,0.0,916.0,829.0,225.0,5.0,50.0,0.6,1.5,39.73,0.5487804864663891,410.0,1.5,0.0,0.5487804864663891,83.33319444467593
410.0,0.0,0.0,0.0,0.0,916.0,829.0,225.0,5.0,50.0,0.6,1.750063694267516,41.27,0.5487804864663891,410.0,1.750063694267516,0.0,0.5487804864663891,83.33319444467593
410.0,0.0,0.0,0.0,0.0,916.0,829.0,225.0,5.0,50.0,0.6,2.0,42.87,0.5487804864663891,410.0,2.0,0.0,0.5487804864663891,83.33319444467593
565.0,56.5,0.0,0.0,0.0,530.0,1150.0,191.0,17.0,0.0,0.0,0.0,73.5,0.33805309674680867,621.5,0.0,0.09999999982300885,0.3073209970920016,0.0
565.0,56.5,0.0,0.0,0.0,530.0,1150.0,191.0,17.0,30.0,0.5,0.5,76.02,0.33805309674680867,621.5,0.5,0.09999999982300885,0.3073209970920016,59.99988000024
565.0,56.5,0.0,0.0,0.0,530.0,1150.0,191.0,17.0,30.0,0.5,1.0,78.48,0.33805309674680867,621.5,1.0,0.09999999982300885,0.3073209970920016,59.99988000024
565.0,56.5,0.0,0.0,0.0,530.0,1150.0,191.0,17.0,30.0,0.5,1.2500636942675158,80.09,0.33805309674680867,621.5,1.2500636942675158,0.09999999982300885,0.3073209970920016,59.99988000024
565.0,56.5,0.0,0.0,0.0,530.0,1150.0,191.0,17.0,30.0,0.5,1.5,84.63,0.33805309674680867,621.5,1.5,0.09999999982300885,0.3073209970920016,59.99988000024
565.0,56.5,0.0,0.0,0.0,530.0,1150.0,191.0,17.0,30.0,0.5,1.750063694267516,86.22,0.33805309674680867,621.5,1.750063694267516,0.09999999982300885,0.3073209970920016,59.99988000024
565.0,56.5,0.0,0.0,0.0,530.0,1150.0,191.0,17.0,30.0,0.5,2.0,88.97,0.33805309674680867,621.5,2.0,0.09999999982300885,0.3073209970920016,59.99988000024
565.0,56.5,0.0,0.0,0.0,530.0,1150.0,191.0,17.0,60.0,0.8,0.5,76.96,0.33805309674680867,621.5,0.5,0.09999999982300885,0.3073209970920016,74.99990625011718
565.0,56.5,0.0,0.0,0.0,530.0,1150.0,191.0,17.0,60.0,0.8,1.0,78.85,0.33805309674680867,621.5,1.0,0.09999999982300885,0.3073209970920016,74.99990625011718
565.0,56.5,0.0,0.0,0.0,530.0,1150.0,191.0,17.0,60.0,0.8,1.2500636942675158,84.48,0.33805309674680867,621.5,1.2500636942675158,0.09999999982300885,0.3073209970920016,74.99990625011718
565.0,56.5,0.0,0.0,0.0,530.0,1150.0,191.0,17.0,60.0,0.8,1.5,87.4,0.33805309674680867,621.5,1.5,0.09999999982300885,0.3073209970920016,74.99990625011718
565.0,56.5,0.0,0.0,0.0,530.0,1150.0,191.0,17.0,60.0,0.8,1.750063694267516,89.52,0.33805309674680867,621.5,1.750063694267516,0.09999999982300885,0.3073209970920016,74.99990625011718
565.0,56.5,0.0,0.0,0.0,530.0,1150.0,191.0,17.0,60.0,0.8,2.0,91.49,0.33805309674680867,621.5,2.0,0.09999999982300885,0.3073209970920016,74.99990625011718
565.0,56.5,0.0,0.0,0.0,530.0,1150.0,191.0,17.0,50.0,0.6,0.5,78.02,0.33805309674680867,621.5,0.5,0.09999999982300885,0.3073209970920016,83.33319444467593
565.0,56.5,0.0,0.0,0.0,530.0,1150.0,191.0,17.0,50.0,0.6,1.0,80.95,0.33805309674680867,621.5,1.0,0.09999999982300885,0.3073209970920016,83.33319444467593
565.0,56.5,0.0,0.0,0.0,530.0,1150.0,191.0,17.0,50.0,0.6,1.2500636942675158,86.21,0.33805309674680867,621.5,1.2500636942675158,0.09999999982300885,0.3073209970920016,83.33319444467593
565.0,56.5,0.0,0.0,0.0,530.0,1150.0,191.0,17.0,50.0,0.6,1.5,89.19,0.33805309674680867,621.5,1.5,0.09999999982300885,0.3073209970920016,83.33319444467593
565.0,56.5,0.0,0.0,0.0,530.0,1150.0,191.0,17.0,50.0,0.6,1.750063694267516,91.73,0.33805309674680867,621.5,1.750063694267516,0.09999999982300885,0.3073209970920016,83.33319444467593
565.0,56.5,0.0,0.0,0.0,530.0,1150.0,191.0,17.0,50.0,0.6,2.0,93.56,0.33805309674680867,621.5,2.0,0.09999999982300885,0.3073209970920016,83.33319444467593
385.0,0.0,0.0,0.0,0.0,920.15,881.65,177.1,2.31,0.0,0.0,0.0,41.3,0.4599999988051948,385.0,0.0,0.0,0.4599999988051948,0.0
385.0,0.0,0.0,0.0,0.0,912.45,873.95,177.1,3.85,60.0,0.75,0.4968152866242038,46.35,0.4599999988051948,385.0,0.4968152866242038,0.0,0.4599999988051948,79.99989333347555
385.0,0.0,0.0,0.0,0.0,904.75,870.0999999999999,177.1,4.62,60.0,0.75,0.9936305732484076,47.25,0.4599999988051948,385.0,0.9936305732484076,0.0,0.4599999988051948,79.99989333347555
450.0,0.0,0.0,0.0,0.0,913.5,877.5,162.0,4.949999999999999,60.0,0.75,0.0,55.58,0.35999999920000003,450.0,0.0,0.0,0.35999999920000003,79.99989333347555
450.0,0.0,0.0,0.0,0.0,904.5,868.5,162.0,5.85,60.0,0.75,0.4968152866242038,58.44,0.35999999920000003,450.0,0.4968152866242038,0.0,0.35999999920000003,79.99989333347555
450.0,0.0,0.0,0.0,0.0,900.0,864.0,162.0,6.75,60.0,0.75,0.9936305732484076,60.21,0.35999999920000003,450.0,0.9936305732484076,0.0,0.35999999920000003,79.99989333347555
350.0,0.0,0.0,0.0,0.0,797.9999999999999,1078.0,157.5,0.42,0.0,0.0,0.0,52.4,0.4499999987142857,350.0,0.0,0.0,0.4499999987142857,0.0
350.0,0.0,0.0,0.0,0.0,797.9999999999999,1078.0,157.5,0.42,40.0,0.62,0.4968152866242038,60.7,0.4499999987142857,350.0,0.4968152866242038,0.0,0.4499999987142857,64.51602497415327
350.0,0.0,0.0,0.0,0.0,797.9999999999999,1078.0,157.5,0.42,40.0,0.62,0.9936305732484076,64.1,0.4499999987142857,350.0,0.9936305732484076,0.0,0.4499999987142857,64.51602497415327
350.0,0.0,0.0,0.0,0.0,797.9999999999999,1078.0,157.5,0.42,40.0,0.62,1.4904458598726114,62.3,0.4499999987142857,350.0,1.4904458598726114,0.0,0.4499999987142857,64.51602497415327
350.0,0.0,0.0,0.0,0.0,797.9999999999999,1078.0,157.5,0.42,50.0,0.62,0.4968152866242038,55.8,0.4499999987142857,350.0,0.4968152866242038,0.0,0.4499999987142857,80.64503121769158
350.0,0.0,0.0,0.0,0.0,797.9999999999999,1078.0,157.5,0.42,50.0,0.62,0.9936305732484076,62.3,0.4499999987142857,350.0,0.9936305732484076,0.0,0.4499999987142857,80.64503121769158
350.0,0.0,0.0,0.0,0.0,797.9999999999999,1078.0,157.5,0.42,50.0,0.62,1.4904458598726114,64.2,0.4499999987142857,350.0,1.4904458598726114,0.0,0.4499999987142857,80.64503121769158
350.0,0.0,0.0,0.0,0.0,797.9999999999999,1078.0,157.5,0.42,60.0,0.75,0.4968152866242038,58.9,0.4499999987142857,350.0,0.4968152866242038,0.0,0.4499999987142857,79.99989333347555
350.0,0.0,0.0,0.0,0.0,797.9999999999999,1078.0,157.5,0.42,60.0,0.75,0.9936305732484076,59.7,0.4499999987142857,350.0,0.9936305732484076,0.0,0.4499999987142857,79.99989333347555
350.0,0.0,0.0,0.0,0.0,797.9999999999999,1078.0,157.5,0.42,60.0,0.75,1.4904458598726114,66.2,0.4499999987142857,350.0,1.4904458598726114,0.0,0.4499999987142857,79.99989333347555
450.0,0.0,0.0,0.0,0.0,715.5,1053.0,157.5,0.675,0.0,0.0,0.0,61.7,0.34999999922222225,450.0,0.0,0.0,0.34999999922222225,0.0
450.0,0.0,0.0,0.0,0.0,715.5,1053.0,157.5,0.675,40.0,0.62,0.4968152866242038,67.4,0.34999999922222225,450.0,0.4968152866242038,0.0,0.34999999922222225,64.51602497415327
450.0,0.0,0.0,0.0,0.0,715.5,1053.0,157.5,0.675,40.0,0.62,0.9936305732484076,72.3,0.34999999922222225,450.0,0.9936305732484076,0.0,0.34999999922222225,64.51602497415327
450.0,0.0,0.0,0.0,0.0,715.5,1053.0,157.5,0.675,40.0,0.62,1.4904458598726114,75.9,0.34999999922222225,450.0,1.4904458598726114,0.0,0.34999999922222225,64.51602497415327
450.0,0.0,0.0,0.0,0.0,715.5,1053.0,157.5,0.675,50.0,0.62,0.4968152866242038,73.8,0.34999999922222225,450.0,0.4968152866242038,0.0,0.34999999922222225,80.64503121769158
450.0,0.0,0.0,0.0,0.0,715.5,1053.0,157.5,0.675,50.0,0.62,0.9936305732484076,76.4,0.34999999922222225,450.0,0.9936305732484076,0.0,0.34999999922222225,80.64503121769158
450.0,0.0,0.0,0.0,0.0,715.5,1053.0,157.5,0.675,50.0,0.62,1.4904458598726114,77.3,0.34999999922222225,450.0,1.4904458598726114,0.0,0.34999999922222225,80.64503121769158
450.0,0.0,0.0,0.0,0.0,715.5,1053.0,157.5,0.675,60.0,0.75,0.4968152866242038,68.0,0.34999999922222225,450.0,0.4968152866242038,0.0,0.34999999922222225,79.99989333347555
450.0,0.0,0.0,0.0,0.0,715.5,1053.0,157.5,0.675,60.0,0.75,0.9936305732484076,70.6,0.34999999922222225,450.0,0.9936305732484076,0.0,0.34999999922222225,79.99989333347555
450.0,0.0,0.0,0.0,0.0,715.5,1053.0,157.5,0.675,60.0,0.75,1.4904458598726114,85.5,0.34999999922222225,450.0,1.4904458598726114,0.0,0.34999999922222225,79.99989333347555
550.0,0.0,0.0,0.0,0.0,682.0,1050.5,137.5,1.375,0.0,0.0,0.0,87.5,0.24999999954545454,550.0,0.0,0.0,0.24999999954545454,0.0
550.0,0.0,0.0,0.0,0.0,682.0,1050.5,137.5,1.375,40.0,0.62,0.4968152866242038,90.3,0.24999999954545454,550.0,0.4968152866242038,0.0,0.24999999954545454,64.51602497415327
550.0,0.0,0.0,0.0,0.0,682.0,1050.5,137.5,1.375,40.0,0.62,0.9936305732484076,92.7,0.24999999954545454,550.0,0.9936305732484076,0.0,0.24999999954545454,64.51602497415327
550.0,0.0,0.0,0.0,0.0,682.0,1050.5,137.5,1.375,40.0,0.62,1.4904458598726114,87.0,0.24999999954545454,550.0,1.4904458598726114,0.0,0.24999999954545454,64.51602497415327
550.0,0.0,0.0,0.0,0.0,682.0,1050.5,137.5,1.375,50.0,0.62,0.4968152866242038,90.7,0.24999999954545454,550.0,0.4968152866242038,0.0,0.24999999954545454,80.64503121769158
550.0,0.0,0.0,0.0,0.0,682.0,1050.5,137.5,1.375,50.0,0.62,0.9936305732484076,93.0,0.24999999954545454,550.0,0.9936305732484076,0.0,0.24999999954545454,80.64503121769158
550.0,0.0,0.0,0.0,0.0,682.0,1050.5,137.5,1.375,50.0,0.62,1.4904458598726114,86.6,0.24999999954545454,550.0,1.4904458598726114,0.0,0.24999999954545454,80.64503121769158
550.0,0.0,0.0,0.0,0.0,682.0,1050.5,137.5,1.375,60.0,0.75,0.4968152866242038,91.6,0.24999999954545454,550.0,0.4968152866242038,0.0,0.24999999954545454,79.99989333347555
550.0,0.0,0.0,0.0,0.0,682.0,1050.5,137.5,1.375,60.0,0.75,0.9936305732484076,93.8,0.24999999954545454,550.0,0.9936305732484076,0.0,0.24999999954545454,79.99989333347555
550.0,0.0,0.0,0.0,0.0,682.0,1050.5,137.5,1.375,60.0,0.75,1.4904458598726114,78.6,0.24999999954545454,550.0,1.4904458598726114,0.0,0.24999999954545454,79.99989333347555
417.0,0.0,0.0,0.0,0.0,725.58,1084.2,175.14,4.2,0.0,0.0,0.0,47.53,0.4199999989928057,417.0,0.0,0.0,0.4199999989928057,0.0
417.0,0.0,0.0,0.0,0.0,725.58,1084.2,175.14,4.2,12.0,0.2,0.5031847133757962,49.35,0.4199999989928057,417.0,0.5031847133757962,0.0,0.4199999989928057,59.99970000149999
417.0,0.0,0.0,0.0,0.0,725.58,1084.2,175.14,4.2,12.0,0.2,1.0063694267515924,51.44,0.4199999989928057,417.0,1.0063694267515924,0.0,0.4199999989928057,59.99970000149999
417.0,0.0,0.0,0.0,0.0,725.58,1084.2,175.14,4.2,12.0,0.2,1.5095541401273886,53.21,0.4199999989928057,417.0,1.5095541401273886,0.0,0.4199999989928057,59.99970000149999
417.0,0.0,0.0,0.0,0.0,725.58,1084.2,175.14,4.2,12.0,0.2,2.0127388535031847,52.25,0.4199999989928057,417.0,2.0127388535031847,0.0,0.4199999989928057,59.99970000149999
417.0,0.0,0.0,0.0,0.0,725.58,1084.2,175.14,4.2,30.0,0.5,0.5031847133757962,50.76,0.4199999989928057,417.0,0.5031847133757962,0.0,0.4199999989928057,59.99988000024
417.0,0.0,0.0,0.0,0.0,725.58,1084.2,175.14,4.2,30.0,0.5,1.0063694267515924,51.92,0.4199999989928057,417.0,1.0063694267515924,0.0,0.4199999989928057,59.99988000024
417.0,0.0,0.0,0.0,0.0,725.58,1084.2,175.14,4.2,30.0,0.5,1.5095541401273886,53.65,0.4199999989928057,417.0,1.5095541401273886,0.0,0.4199999989928057,59.99988000024
417.0,0.0,0.0,0.0,0.0,725.58,1084.2,175.14,4.2,30.0,0.5,2.0127388535031847,53.05,0.4199999989928057,417.0,2.0127388535031847,0.0,0.4199999989928057,59.99988000024
417.0,0.0,0.0,0.0,0.0,725.58,1084.2,175.14,4.2,45.0,0.75,0.5031847133757962,50.09,0.4199999989928057,417.0,0.5031847133757962,0.0,0.4199999989928057,59.99992000010666
417.0,0.0,0.0,0.0,0.0,725.58,1084.2,175.14,4.2,45.0,0.75,1.0063694267515924,51.75,0.4199999989928057,417.0,1.0063694267515924,0.0,0.4199999989928057,59.99992000010666
417.0,0.0,0.0,0.0,0.0,725.58,1084.2,175.14,4.2,45.0,0.75,1.5095541401273886,52.91,0.4199999989928057,417.0,1.5095541401273886,0.0,0.4199999989928057,59.99992000010666
417.0,0.0,0.0,0.0,0.0,725.58,1084.2,175.14,4.2,45.0,0.75,2.0127388535031847,52.92,0.4199999989928057,417.0,2.0127388535031847,0.0,0.4199999989928057,59.99992000010666
417.0,0.0,0.0,0.0,0.0,725.58,1084.2,175.14,4.2,30.0,0.75,1.5095541401273886,52.64,0.4199999989928057,417.0,1.5095541401273886,0.0,0.4199999989928057,39.99994666673778
417.0,0.0,0.0,0.0,0.0,725.58,1084.2,175.14,4.2,60.0,0.75,1.5095541401273886,52.75,0.4199999989928057,417.0,1.5095541401273886,0.0,0.4199999989928057,79.99989333347555
437.77,0.0,0.0,0.0,0.0,639.48,1130.04,197.1,0.0,0.0,0.0,0.0,42.88,0.45023642449177326,437.77,0.0,0.0,0.45023642449177326,0.0
437.77,0.0,0.0,0.0,0.0,639.48,1130.04,201.48,0.0,30.0,0.5,1.0,47.03,0.4602416783693682,437.77,1.0,0.0,0.4602416783693682,59.99988000024
437.77,0.0,0.0,0.0,0.0,639.48,1130.04,205.86,0.0,30.0,0.5,2.0,49.48,0.47024693224696323,437.77,2.0,0.0,0.47024693224696323,59.99988000024
437.77,0.0,0.0,0.0,0.0,639.48,1130.04,210.24,0.0,30.0,0.5,3.0,45.33,0.48025218612455817,437.77,3.0,0.0,0.48025218612455817,59.99988000024
200.0,0.0,0.0,0.0,0.0,1002.0,798.0,88.0,7.87,30.0,0.69,1.4923566878980892,47.3,0.43999999780000004,200.0,1.4923566878980892,0.0,0.43999999780000004,43.478197857684265
200.0,0.0,0.0,0.0,0.0,1002.0,798.0,88.0,9.68,30.0,0.69,2.4872611464968157,49.2,0.43999999780000004,200.0,2.4872611464968157,0.0,0.43999999780000004,43.478197857684265
200.0,0.0,0.0,0.0,0.0,1002.0,798.0,88.0,16.94,30.0,0.69,3.979617834394906,53.3,0.43999999780000004,200.0,3.979617834394906,0.0,0.43999999780000004,43.478197857684265
460.0,0.0,0.0,0.0,0.0,777.4,947.6,170.2,6.6,0.0,0.0,0.0,43.4,0.36999999919565213,460.0,0.0,0.0,0.36999999919565213,0.0
460.0,0.0,0.0,0.0,0.0,777.4,947.6,170.2,6.6,35.0,0.5499685732243872,0.2547770700636942,46.2,0.36999999919565213,460.0,0.2547770700636942,0.0,0.36999999919565213,63.639884284507545
460.0,0.0,0.0,0.0,0.0,777.4,947.6,170.2,6.6,35.0,0.5499685732243872,0.5095541401273885,48.9,0.36999999919565213,460.0,0.5095541401273885,0.0,0.36999999919565213,63.639884284507545
460.0,0.0,0.0,0.0,0.0,777.4,947.6,170.2,6.6,35.0,0.5499685732243872,0.7643312101910829,36.6,0.36999999919565213,460.0,0.7643312101910829,0.0,0.36999999919565213,63.639884284507545
460.0,0.0,0.0,0.0,0.0,777.4,947.6,170.2,6.6,35.0,0.5499685732243872,1.019108280254777,40.9,0.36999999919565213,460.0,1.019108280254777,0.0,0.36999999919565213,63.639884284507545
429.0,0.0,0.0,0.0,0.0,690.69,990.99,214.5,0.2145,0.0,0.0,0.0,42.84,0.49999999883449886,429.0,0.0,0.0,0.49999999883449886,0.0
429.0,0.0,0.0,0.0,0.0,690.69,990.99,214.5,0.2145,35.0,0.54,0.5,46.57,0.49999999883449886,429.0,0.5,0.0,0.49999999883449886,64.81469478760224
429.0,0.0,0.0,0.0,0.0,690.69,990.99,214.5,0.2145,35.0,0.54,1.0,46.84,0.49999999883449886,429.0,1.0,0.0,0.49999999883449886,64.81469478760224
429.0,0.0,0.0,0.0,0.0,690.69,990.99,214.5,0.2145,60.0,0.92,0.5,43.68,0.49999999883449886,429.0,0.5,0.0,0.49999999883449886,65.21732041595607
429.0,0.0,0.0,0.0,0.0,690.69,990.99,214.5,0.2145,60.0,0.92,1.0,46.48,0.49999999883449886,429.0,1.0,0.0,0.49999999883449886,65.21732041595607
429.0,0.0,0.0,0.0,0.0,733.59,990.99,193.05,0.4719,0.0,0.0,0.0,49.97,0.449999998951049,429.0,0.0,0.0,0.449999998951049,0.0
429.0,0.0,0.0,0.0,0.0,733.59,990.99,193.05,0.4719,35.0,0.54,0.5,53.27,0.449999998951049,429.0,0.5,0.0,0.449999998951049,64.81469478760224
429.0,0.0,0.0,0.0,0.0,733.59,990.99,193.05,0.4719,35.0,0.54,1.0,48.62,0.449999998951049,429.0,1.0,0.0,0.449999998951049,64.81469478760224
429.0,0.0,0.0,0.0,0.0,733.59,990.99,193.05,0.4719,60.0,0.92,0.5,52.21,0.449999998951049,429.0,0.5,0.0,0.449999998951049,65.21732041595607
429.0,0.0,0.0,0.0,0.0,733.59,990.99,193.05,0.4719,60.0,0.92,1.0,47.17,0.449999998951049,429.0,1.0,0.0,0.449999998951049,65.21732041595607
336.0,0.0,0.0,0.0,0.0,729.12,1189.44,194.88,0.0,0.0,0.0,0.0,35.0,0.5799999982738095,336.0,0.0,0.0,0.5799999982738095,0.0
336.0,0.0,0.0,0.0,0.0,749.28,1145.76,194.88,0.0,30.0,0.75,1.0,42.0,0.5799999982738095,336.0,1.0,0.0,0.5799999982738095,39.99994666673778
336.0,0.0,0.0,0.0,0.0,749.28,1145.76,194.88,0.0,40.0,0.75,1.0,44.0,0.5799999982738095,336.0,1.0,0.0,0.5799999982738095,53.33326222231703
336.0,0.0,0.0,0.0,0.0,749.28,1145.76,194.88,0.0,50.0,0.75,1.0,42.0,0.5799999982738095,336.0,1.0,0.0,0.5799999982738095,66.6665777778963
336.0,0.0,0.0,0.0,0.0,749.28,1145.76,194.88,0.0,60.0,0.75,1.0,40.0,0.5799999982738095,336.0,1.0,0.0,0.5799999982738095,79.99989333347555
521.0,0.0,0.0,0.0,0.0,630.41,1125.36,171.93,5.21,0.0,0.0,0.0,66.0,0.3299999993666027,521.0,0.0,0.0,0.3299999993666027,0.0
521.0,0.0,0.0,0.0,0.0,651.25,1078.47,171.93,5.21,30.0,0.75,1.0,82.0,0.3299999993666027,521.0,1.0,0.0,0.3299999993666027,39.99994666673778
521.0,0.0,0.0,0.0,0.0,651.25,1078.47,171.93,5.21,40.0,0.75,1.0,78.0,0.3299999993666027,521.0,1.0,0.0,0.3299999993666027,53.33326222231703
521.0,0.0,0.0,0.0,0.0,651.25,1078.47,171.93,5.21,50.0,0.75,1.0,79.0,0.3299999993666027,521.0,1.0,0.0,0.3299999993666027,66.6665777778963
521.0,0.0,0.0,0.0,0.0,651.25,1078.47,171.93,5.21,60.0,0.75,1.0,77.0,0.3299999993666027,521.0,1.0,0.0,0.3299999993666027,79.99989333347555
385.0,0.0,0.0,0.0,0.0,713.0,1065.0,212.0,0.67,0.0,0.0,0.0,34.9,0.5506493492190926,385.0,0.0,0.0,0.5506493492190926,0.0
385.0,0.0,0.0,0.0,0.0,713.0,1065.0,212.0,0.67,60.0,0.8999999999999999,0.2547770700636942,24.9,0.5506493492190926,385.0,0.2547770700636942,0.0,0.5506493492190926,66.6665925926749
385.0,0.0,0.0,0.0,0.0,713.0,1065.0,212.0,0.67,60.0,0.8999999999999999,0.3821656050955414,26.7,0.5506493492190926,385.0,0.3821656050955414,0.0,0.5506493492190926,66.6665925926749
385.0,0.0,0.0,0.0,0.0,713.0,1065.0,212.0,0.67,60.0,0.8999999999999999,0.5095541401273885,31.1,0.5506493492190926,385.0,0.5095541401273885,0.0,0.5506493492190926,66.6665925926749
400.0,0.0,0.0,0.0,0.0,610.0,1130.0,192.0,0.0,0.0,0.0,0.0,29.8,0.4799999988,400.0,0.0,0.0,0.4799999988,0.0
400.0,0.0,0.0,0.0,0.0,600.0,1120.0,192.0,0.0,30.0,0.5454545454545454,0.5095541401273885,30.5,0.4799999988,400.0,0.5095541401273885,0.0,0.4799999988,54.99989916685153
400.0,0.0,0.0,0.0,0.0,600.0,1110.0,192.0,0.0,30.0,0.5454545454545454,1.019108280254777,31.2,0.4799999988,400.0,1.019108280254777,0.0,0.4799999988,54.99989916685153
400.0,0.0,0.0,0.0,0.0,590.0,1110.0,192.0,0.0,30.0,0.5454545454545454,1.5286624203821657,32.3,0.4799999988,400.0,1.5286624203821657,0.0,0.4799999988,54.99989916685153
450.0,0.0,0.0,0.0,0.0,610.0,1140.0,216.0,5.4,0.0,0.0,0.0,56.0,0.47999999893333334,450.0,0.0,0.0,0.47999999893333334,0.0
450.0,0.0,0.0,0.0,0.0,610.0,1130.0,216.0,5.4,30.0,0.5454545454545454,0.5095541401273885,57.0,0.47999999893333334,450.0,0.5095541401273885,0.0,0.47999999893333334,54.99989916685153
450.0,0.0,0.0,0.0,0.0,600.0,1120.0,216.0,5.4,30.0,0.5454545454545454,1.019108280254777,57.8,0.47999999893333334,450.0,1.019108280254777,0.0,0.47999999893333334,54.99989916685153
450.0,0.0,0.0,0.0,0.0,600.0,1110.0,216.0,5.4,30.0,0.5454545454545454,1.5286624203821657,59.4,0.47999999893333334,450.0,1.5286624203821657,0.0,0.47999999893333334,54.99989916685153
450.0,50.0,0.0,0.0,0.0,630.0,1170.0,240.0,5.4,0.0,0.0,0.0,72.4,0.5333333321481482,500.0,0.0,0.11111111086419753,0.47999999904,0.0
450.0,50.0,0.0,0.0,0.0,625.0,1160.0,240.0,5.4,30.0,0.5454545454545454,0.5095541401273885,73.6,0.5333333321481482,500.0,0.5095541401273885,0.11111111086419753,0.47999999904,54.99989916685153
450.0,50.0,0.0,0.0,0.0,620.0,1150.0,240.0,5.4,30.0,0.5454545454545454,1.019108280254777,74.8,0.5333333321481482,500.0,1.019108280254777,0.11111111086419753,0.47999999904,54.99989916685153
450.0,50.0,0.0,0.0,0.0,615.0,1140.0,240.0,5.4,30.0,0.5454545454545454,1.5286624203821657,77.0,0.5333333321481482,500.0,1.5286624203821657,0.11111111086419753,0.47999999904,54.99989916685153
500.0,30.0,0.0,0.0,0.0,650.0,1300.0,175.0,7.5,0.0,0.0,0.0,66.7,0.34999999930000003,530.0,0.0,0.05999999988,0.3301886786222855,0.0
500.0,30.0,0.0,0.0,0.0,650.0,1222.0,175.0,7.5,22.0,0.55,0.9936305732484076,69.6,0.34999999930000003,530.0,0.9936305732484076,0.05999999988,0.3301886786222855,39.9999272728595
500.0,30.0,0.0,0.0,0.0,650.0,1174.0,175.0,7.5,22.0,0.55,1.605095541401274,58.2,0.34999999930000003,530.0,1.605095541401274,0.05999999988,0.3301886786222855,39.9999272728595
500.0,30.0,0.0,0.0,0.0,650.0,1065.0,175.0,7.5,22.0,0.55,2.993630573248408,58.5,0.34999999930000003,530.0,2.993630573248408,0.05999999988,0.3301886786222855,39.9999272728595
554.9,127.63,172.02,0.0,0.0,937.781,410.626,155.37,21.08,13.0,0.2,2.0,120.8,0.27999639524239256,854.55,2.0,0.230005405965029,0.18181499013303495,64.999675001625
406.9,93.59,126.14,0.0,0.0,687.661,1086.423,113.93,18.72,13.0,0.2,2.0,120.5,0.2799950840992994,626.63,2.0,0.23000737225360687,0.1818138292424336,64.999675001625
554.9,127.63,172.02,0.0,0.0,937.781,427.273,155.37,21.08,13.0,0.2,2.0,120.2,0.27999639524239256,854.55,2.0,0.230005405965029,0.18181499013303495,64.999675001625
477.4,109.8,148.0,0.0,0.0,806.8059999999999,849.7719999999999,133.67,21.96,13.0,0.2,2.0,121.0,0.27999581005447044,735.1999999999999,2.0,0.22999581015920442,0.18181447200514897,64.999675001625
406.9,93.59,126.14,0.0,0.0,687.661,1131.1819999999998,113.93,18.72,13.0,0.2,2.0,120.5,0.2799950840992994,626.63,2.0,0.23000737225360687,0.1818138292424336,64.999675001625
554.9,127.63,172.02,0.0,0.0,937.781,399.528,155.37,21.08,13.0,0.2,2.0,110.9,0.27999639524239256,854.55,2.0,0.230005405965029,0.18181499013303495,64.999675001625
477.4,109.8,148.0,0.0,0.0,806.8059999999999,797.2579999999999,133.67,21.96,13.0,0.2,2.0,120.1,0.27999581005447044,735.1999999999999,2.0,0.22999581015920442,0.18181447200514897,64.999675001625
406.9,93.59,126.14,0.0,0.0,687.661,793.4549999999999,113.93,18.72,13.0,0.2,2.0,110.9,0.2799950840992994,626.63,2.0,0.23000737225360687,0.1818138292424336,64.999675001625
554.9,127.63,172.02,0.0,0.0,937.781,482.763,155.37,21.08,13.0,0.2,2.0,105.0,0.27999639524239256,854.55,2.0,0.230005405965029,0.18181499013303495,64.999675001625
477.4,109.8,148.0,0.0,0.0,806.8059999999999,988.2179999999998,133.67,21.96,13.0,0.2,2.0,110.0,0.27999581005447044,735.1999999999999,2.0,0.22999581015920442,0.18181447200514897,64.999675001625
406.9,93.59,126.14,0.0,0.0,687.661,1289.8729999999998,113.93,18.72,13.0,0.2,2.0,105.0,0.2799950840992994,626.63,2.0,0.23000737225360687,0.1818138292424336,64.999675001625
300.0,0.0,0.0,200.0,0.0,894.0,845.0,167.0,4.75,0.0,0.0,0.0,39.6,0.5566666648111112,500.0,0.0,0.0,0.33399999933200003,0.0
300.0,0.0,0.0,200.0,0.0,894.0,845.0,167.0,4.75,30.0,0.6,0.7949044585987262,44.2,0.5566666648111112,500.0,0.7949044585987262,0.0,0.33399999933200003,49.999916666805554
300.0,0.0,0.0,200.0,0.0,894.0,845.0,167.0,4.75,30.0,0.6,1.5898089171974523,32.04,0.5566666648111112,500.0,1.5898089171974523,0.0,0.33399999933200003,49.999916666805554
300.0,0.0,0.0,200.0,0.0,894.0,845.0,167.0,4.75,30.0,0.6,1.9872611464968155,46.25,0.5566666648111112,500.0,1.9872611464968155,0.0,0.33399999933200003,49.999916666805554
300.0,0.0,0.0,200.0,0.0,894.0,845.0,167.0,4.75,30.0,0.6,2.3847133757961783,43.45,0.5566666648111112,500.0,2.3847133757961783,0.0,0.33399999933200003,49.999916666805554
300.0,0.0,0.0,200.0,0.0,894.0,845.0,167.0,4.75,30.0,0.6,2.58343949044586,42.54,0.5566666648111112,500.0,2.58343949044586,0.0,0.33399999933200003,49.999916666805554
300.0,0.0,0.0,200.0,0.0,894.0,845.0,167.0,4.75,30.0,0.6,3.3783439490445857,43.99,0.5566666648111112,500.0,3.3783439490445857,0.0,0.33399999933200003,49.999916666805554
300.0,0.0,0.0,200.0,0.0,894.0,845.0,167.0,4.75,50.0,1.0,0.7949044585987262,44.56,0.5566666648111112,500.0,0.7949044585987262,0.0,0.33399999933200003,49.999950000050006
300.0,0.0,0.0,200.0,0.0,894.0,845.0,167.0,4.75,50.0,1.0,1.5898089171974523,38.86,0.5566666648111112,500.0,1.5898089171974523,0.0,0.33399999933200003,49.999950000050006
300.0,0.0,0.0,200.0,0.0,894.0,845.0,167.0,4.75,50.0,1.0,1.9872611464968155,43.7,0.5566666648111112,500.0,1.9872611464968155,0.0,0.33399999933200003,49.999950000050006
300.0,0.0,0.0,200.0,0.0,894.0,845.0,167.0,4.75,50.0,1.0,2.3847133757961783,41.2,0.5566666648111112,500.0,2.3847133757961783,0.0,0.33399999933200003,49.999950000050006
300.0,0.0,0.0,200.0,0.0,894.0,845.0,167.0,4.75,50.0,1.0,2.58343949044586,38.17,0.5566666648111112,500.0,2.58343949044586,0.0,0.33399999933200003,49.999950000050006
300.0,0.0,0.0,200.0,0.0,894.0,845.0,167.0,4.75,50.0,1.0,2.9808917197452227,39.29,0.5566666648111112,500.0,2.9808917197452227,0.0,0.33399999933200003,49.999950000050006
300.0,0.0,0.0,200.0,0.0,894.0,845.0,167.0,4.75,50.0,1.0,3.3783439490445857,41.84,0.5566666648111112,500.0,3.3783439490445857,0.0,0.33399999933200003,49.999950000050006
300.0,0.0,0.0,200.0,0.0,894.0,845.0,167.0,4.75,30.0,0.5,1.9872611464968155,41.94,0.5566666648111112,500.0,1.9872611464968155,0.0,0.33399999933200003,59.99988000024
300.0,0.0,0.0,200.0,0.0,894.0,845.0,167.0,4.75,30.0,0.5,2.1561783439490445,43.49,0.5566666648111112,500.0,2.1561783439490445,0.0,0.33399999933200003,59.99988000024
300.0,0.0,0.0,200.0,0.0,894.0,845.0,167.0,4.75,30.0,0.5,2.4840764331210194,45.76,0.5566666648111112,500.0,2.4840764331210194,0.0,0.33399999933200003,59.99988000024
300.0,0.0,0.0,200.0,0.0,894.0,845.0,167.0,4.75,60.0,1.0,0.665732484076433,47.12,0.5566666648111112,500.0,0.665732484076433,0.0,0.33399999933200003,59.99994000006001
300.0,0.0,0.0,200.0,0.0,894.0,845.0,167.0,4.75,60.0,1.0,1.6593630573248406,45.26,0.5566666648111112,500.0,1.6593630573248406,0.0,0.33399999933200003,59.99994000006001
300.0,0.0,0.0,200.0,0.0,894.0,845.0,167.0,4.75,60.0,1.0,1.9872611464968155,41.69,0.5566666648111112,500.0,1.9872611464968155,0.0,0.33399999933200003,59.99994000006001
300.0,0.0,0.0,200.0,0.0,894.0,845.0,167.0,4.75,60.0,1.0,2.1561783439490445,45.95,0.5566666648111112,500.0,2.1561783439490445,0.0,0.33399999933200003,59.99994000006001
300.0,0.0,0.0,200.0,0.0,894.0,845.0,167.0,4.75,60.0,1.0,2.4840764331210194,41.97,0.5566666648111112,500.0,2.4840764331210194,0.0,0.33399999933200003,59.99994000006001
300.0,0.0,0.0,200.0,0.0,894.0,845.0,167.0,4.75,60.0,1.0,2.811974522292993,46.81,0.5566666648111112,500.0,2.811974522292993,0.0,0.33399999933200003,59.99994000006001
300.0,0.0,0.0,200.0,0.0,894.0,845.0,167.0,4.75,35.0,0.5,0.5663694267515924,42.77,0.5566666648111112,500.0,0.5663694267515924,0.0,0.33399999933200003,69.99986000028
300.0,0.0,0.0,200.0,0.0,894.0,845.0,167.0,4.75,35.0,0.5,1.1327388535031848,46.33,0.5566666648111112,500.0,1.1327388535031848,0.0,0.33399999933200003,69.99986000028
300.0,0.0,0.0,200.0,0.0,894.0,845.0,167.0,4.75,35.0,0.5,1.4208917197452229,43.33,0.5566666648111112,500.0,1.4208917197452229,0.0,0.33399999933200003,69.99986000028
